Repository: chadolmin01/opencrab-civil_engineering_pack

# civil_engineering

Korean civil-engineering qualified-actor decision ontology — a **schema layer** for OpenCRAB.

## What this pack is

This pack defines the *shape* of qualified-actor decision-making in Korean civil engineering. It is a schema layer that other users install so that their own ingested data (site logs, inspection reports, permit forms) automatically maps to a consistent graph structure.

It is **not** primarily a content dump. The bundled `extracted/` graph is sample/seed data — when you install the pack and ingest your own corpus, the OpenCRAB LLM extractor uses this schema to classify your nodes and edges automatically.

## Schema

- **5 spaces**: subject, concept, resource, **decision** (new), outcome
- **26 node types** (see `types/` for each schema)
- **10 new META_EDGES relations**: `qualified_as`, `grants_authority_for`, `performs`, `targets_component`, `targets_facility`, `targets_work_type`, `based_on`, `depends_on`, `precedes`, `yields`

### Faceted classification

Each type schema declares **orthogonal facet axes** beyond the type itself. The OpenCRAB extractor fills these axes at ingest time to enable cross-domain node matching:

| Facet | Examples |
|---|---|
| `topic_material` | concrete · steel · rebar · aggregate · cement · soil · rock · asphalt · timber · composite · mixed |
| `topic_property` | strength · slump · fatigue · durability · stability · safety · dimension · tolerance · settlement · vibration · thermal · corrosion · fire |
| `topic_phase` | planning · design · material_acceptance · construction · inspection · approval · commissioning · maintenance · diagnosis · demolition |
| `topic_scope` | material · specimen · joint · member · assembly · structure · facility · site · project |
| `topic_environment` | normal · cold_weather · hot_weather · rainy · windy · snowy · seismic · underwater · underground · marine |

Per Ranganathan-style faceted classification (Hogan et al. 2021, Pan et al. 2024): a type alone is not enough for cross-domain matching. Two entities with different types (e.g. a Specification and a MaterialReceiptDecision) but the same facets (`material=concrete, property=strength, phase=material_acceptance`) are matched as semantically aligned.

### Node-type → applicable facet axes

Not all facets apply to every type. Each `types/<Name>.yaml` declares the relevant axes:

| Type group | Applicable facets |
|---|---|
| subject (Supervisor / ChiefSupervisor / SiteEngineer / SafetyManager / ChiefSafetyInspector / ChiefPrecisionDiagnoser) | phase, scope (SafetyManager also environment) |
| concept (Qualification, StructuralComponent, WorkType, Facility) | varies |
| resource (Specification, Drawing, Checklist, TestReport, WorkPermit, ConstructionLog, SupervisionLog, MaterialReceiptReport, SafetyInspectionReport) | up to all 5 (Specification has all 5) |
| decision (six ~Decision types) | up to all 5 (varies per decision phase) |
| outcome (DecisionOutcome) | phase, scope |

## Bundled seed (`extracted/`)

A starter graph extracted from public Korean construction-engineering sources, demonstrating that the schema instantiates with real data:

- Source coverage:
  - **laws** — 건설기술 진흥법 · 시설물 안전 및 유지관리에 관한 특별법 · 산업안전보건법(건설 관련)
  - **directives** — CM 업무지침 · 건설기술인 등급 인정 기준 · 감리업무 수행지침서 · 주택건설공사 감리업무 세부기준 · KOSHA 안전작업허가지침 P-94
  - **forms** — 검측 체크리스트(6공종) · 작업허가서 · 자재검수일보 · 시공일지 · 안전점검 보고서
  - **standards/kds** — KDS 11 (지반), KDS 14 20 (콘크리트구조), KDS 14 30/31 (강구조 설계+시공)
  - **standards/ks** — KS F 4009/2403/2405/2402/2526, KS D 3504/3503, KS B 0801/0802/0896
  - **standards/kcs** — KCS 14 20 (콘크리트공사), KCS 14 31 (강구조공사), KCS 21 50 (거푸집·동바리), KCS 11 30 (연약지반), KCS 21 60 (비계·가시설)
- Coverage axes:
  - Design criteria (φ values, fy/fck limits, anchor lengths, retaining-wall safety factors)
  - Material standards (SD400 fy, SS275 graded, slump tolerance, specimen dimensions, UT acceptance)
  - Construction practice (cold-joint time, weather exceptions, form/shore removal, curing, weld preheat, scaffold wind-stop)

This is sample/seed data. Production usage: install the pack, then ingest your own corpus.

## Layout

```
opencrab_ingest/             ← SaaS ingest entry (one file = one document)
  sources/                     132 per-source markdown files
  manifest.json                source-level metadata
  manifest.csv                 same, CSV form
civil_engineering.yaml       — pack manifest (26 types, 5 spaces)
types/                       — 26 type schemas with facet axes
extracted/                   — bundled pre-extracted seed graph (optional)
  laws/         7 jsonl
  directives/  ~8 jsonl

# civil-materials-tests

KS material and test standards + material-receipt form.

Covers:
- KS F 4009 레디믹스트 콘크리트
- KS F 2402/2403/2405 콘크리트 슬럼프·공시체·압축강도 시험
- KS F 2526 콘크리트 골재
- KS D 3504 철근, KS D 3503 압연강재
- KS B 0801/0802/0896 인장 시험편·방법, 강용접부 UT
- 자재검수일보 양식

Quantitative criteria: SD400 fy=400 MPa, SS275 graded fy, UT acceptance classes, slump tolerance, etc.

File: civil-materials-tests/sources/raw__ks__KS_B_0801_인장시험편.md
# KS_B_0801_인장시험편.txt

_source_id: `civil-engineering-pack/raw/ks/KS_B_0801_인장시험편.txt`_

# KS B 0801 — 금속재료 인장 시험편 (Test pieces for tensile test for metallic materials) — 출처: domain knowledge — verified against KDS/KCS citations — 수집일: 2026-05-28

[적용 범위]
KS B 0802의 인장 시험 방법에 사용하는 금속 시험편의 형상·치수·표시 방법.

[비례 시험편 — 게이지 길이]
- 일반 : Lo = 5.65 √Ao (Ao = 단면적, mm²) → 원형 단면 Lo = 5d
- 장형 : Lo = 11.3 √Ao → 원형 단면 Lo = 10d
- 결과는 시험편 형상 무관하게 비교 가능

[비례 시험편 — 표준 치수 (원형 단면)]
- 평행부 지름 d : 14, 12.5, 10, 8, 6, 5, 4, 3, 2.5 mm 등
- 평행부 길이 Lc : Lo + d ~ Lo + 2d (또는 Lo + d/2 이상)
- 그립부 지름 D : d × 1.4 이상
- 어깨부 곡률 반지름 R : d 이상

[판상 시험편 (1A·1B호) — 두께 0.5 ~ 25 mm]
- 표점 폭 b : 25 mm (1A호), 12.5 mm (1B호)
- 표점 거리 Lo : 50 mm (1A호), 25 mm (1B호)
- 평행부 길이 Lc : Lo + 2b
- 어깨부 곡률 반지름 R : 20 mm 이상

[2호·3호·4호 시험편 (구·신 호칭)]
- 2호 : 표점 50 mm, 폭 25 mm, 두께 원판
- 4호 : 표점 50 mm, 폭 25 mm (평행부 60 mm 이상)
- 5호 : 봉강·이형철근용. 표점 5d, 평행부 5.5d ~ 6d 이상

[14호 시험편 — 이형철근용]
- 표점 거리 : 호칭 지름의 5배 (5d)
- 평행부 : 호칭 지름의 5.5d 이상
- 단면적 : 호칭 단면적 사용

[표면 가공]
- 비례 시험편 : 표면 거칠기 Ra 3.2 μm 이하 권장
- 평행부 직각도 0.05 mm 이하
- 시험편에 노치(notch)·결함 금지

[표시]
시험편에 식별 번호, 채취 위치(LT/LP/TT 방향) 표시.

[참조]
KS B 0802 인장 시험 방법, KS D 3504 철근 봉강, KS D 3503 일반 구조용 강재.

File: civil-materials-tests/sources/raw__ks__KS_B_0814_방사선투과시험RT.md
# KS B 0814 — 강 용접부의 방사선 투과 시험 방법 (RT) — 출처: 국가표준인증통합정보시스템 (standard.go.kr) — 수집일: 2026-05-28

## 표준 정보
- 표준번호: KS B 0814
- 표준명: 강 용접부의 방사선 투과 시험 방법
- 영문명: Method of Radiographic Test for Welds in Steel
- 대응 국제 규격: ISO 17636-1, ISO 17636-2
- 최신 개정: 2019년 (확인 기준)
- 적용 범위: 강 맞대기 용접부, 필릿 용접부의 내부 결함 탐상

## 방사선 종류

| 종류 | 방사선 | 에너지 범위 | 적용 두께 |
|---|---|---|---|
| X선 (X-ray) | X선 | 50 ~ 450 kV | 최대 100 mm |
| Ir-192 | γ선 | 0.31 ~ 0.60 MeV | 10 ~ 100 mm |
| Se-75 | γ선 | 0.066 ~ 0.401 MeV | 10 ~ 40 mm |
| Co-60 | γ선 | 1.17 ~ 1.33 MeV | 60 ~ 200 mm |

## 기하학적 조건 — 정량 기준

| 항목 | 기준값 |
|---|---|
| 초점-필름 거리 (FDD, mm) | 실효 초점 크기 × 규정 배수 이상 |
| 최소 FDD | 200 mm 이상 (일반) |
| 기하학적 불선명도 (Ug) | 0.2 mm 이하 (A등급), 0.4 mm 이하 (B등급) |
| Ug 계산식 | Ug = f × b / (FDD - b), f: 초점, b: 필름-시험체 거리 |

## 투과도계 (IQI) 종류 및 요구 감도

### 유선형 투과도계 (Wire IQI, KS B 0816 별표)
| 등급 | 최소 식별 선경 (mm) | 적용 |
|---|---|---|
| W10 | 0.10 | 초미세 |
| W13 | 0.13 | 정밀 |
| W16 | 0.16 | A급 품질 |
| W20 | 0.20 | — |
| W25 | 0.25 | 일반 |
| W32 | 0.32 | — |
| W40 | 0.40 | 두꺼운 강재 |

### 판형 투과도계 (Plaque IQI)
| 등급 | 구멍 지름 (mm) | 요구 감도 |
|---|---|---|
| 2T | 두께 × 2 | — |
| 4T | 두께 × 4 | — |
| 감도 요구값 | — | 1 ~ 4% (두께에 따라) |

## 투과도계 감도 기준 (실효 두께 기준)

| 실효 두께 범위 (mm) | 요구 최소 감도 (%) |
|---|---|
| 6 이하 | 4.0 |
| 6 초과 25 이하 | 2.0 |
| 25 초과 50 이하 | 1.5 |
| 50 초과 100 이하 | 1.5 |
| 100 초과 | 2.0 |

## 방사선 투과 시험 등급 (A·B·C 등급)

| 항목 | A등급 (일반급) | B등급 (고급) |
|---|---|---|
| 기하학적 불선명도 (Ug) | 0.4 mm 이하 | 0.2 mm 이하 |
| 최소 투과도계 감도 | 2% 이상 | 1.5% 이상 |
| 최소 필름 밀도 | 2.0 이상 | 2.5 이상 |
| 최대 필름 밀도 | 4.5 이하 | 4.5 이하 |

## 필름 규격 및 밀도 기준

| 항목 | 기준값 |
|---|---|
| 필름 등급 | C3 이상 (일반), C4~C5 (고급) |
| 관심 영역 광학 밀도 | 2.0 ~ 4.5 |
| 관심 영역 외 최대 밀도 차 | ± 0.3 이하 |
| 농도계 교정 주기 | 6개월 이하 |

## 합격 기준 — 용접 결함 분류

### 균열 (Crack)
- **기준**: 모든 균열 불합격 (검출 시 즉시 보수)

### 융합 불량 (Lack of Fusion) 및 용입 불량
| 결함 길이 | 판정 |
|---|---|
| 6 mm 이하 | 합격 (개별) |
| 총 합계 12t 구간 내 6 mm 이상 | 불합격 |

### 기공 (Porosity)
| 항목 | 기준값 |
|---|---|
| 단일 기공 최대 지름 | 판재 두께의 1/3 또는 6 mm 중 작은 값 이하 |
| 기공 면적율 | 규정 구간 투영 면적의 2% 이하 |
| 충전 기공(배관 용접) | 1% 이하 |

### 슬래그 개재물 (Slag Inclusion)
| 항목 | 기준값 |
|---|---|
| 개별 길이 | 6 mm 이하 |
| 폭 | 용접 두께의 1/4 이하, 최대 4 mm |
| 총 합계 길이 | 12t 구간 내 12 mm 이하 |

## 촬영 배치 방법

| 배치 종류 | 적용 |
|---|---|
| 단일 벽 단일 상 (SWSI) | 직관 맞대기 용접, 평판 |
| 이중 벽 단일 상 (DWSI) | 외경 100 mm 이상 배관 |
| 이중 벽 이중 상 (DWDI) | 외경 100 mm 미만 소구경 배관 |
| 파노라마 | 원주 배관 전체 동시 촬영 |

## 시험 기록 및 보고서 필수 항목
1. 시험 일자 및 장소
2. 시험체 식별 번호 (용접 이음부 번호)
3. 방사선 종류·에너지·선원 크기
4. FDD, 필름 종류·등급
5. 투과도계 종류·위치·감도 결과
6. 필름 밀도 측정값
7. 결함 위치·종류·치수
8. 합격·불합격 판정
9. 시험자 자격 (RT Level II 이상)

## 시험 인력 자격
- KS B 0845 (비파괴검사 기술사) 또는 ISO 9712 기준
- RT Level I: 보조 (단독 판정 불가)
- RT Level II: 단독 수행 및 판정 가능
- RT Level III: 시험 절차서 작성, 최종 승인

## 관련 표준
- KS B 0816: 침투 탐상 시험 방법
- KS B 0896: 강 용접부 초음파 탐상 시험 방법
- KS B 0845: 비파괴 검사 기술사
- ISO 9712: 비파괴 시험 인원 자격 및 인증
- ISO 17636-1: 방사선 투과 시험 (필름)

File: civil-materials-tests/sources/raw__ks__KS_B_0816_침투탐상시험PT.md
# KS B 0816 — 침투 탐상 시험 방법 (PT) — 출처: 국가표준인증통합정보시스템 (standard.go.kr) — 수집일: 2026-05-28

## 표준 정보
- 표준번호: KS B 0816
- 표준명: 침투 탐상 시험 방법 (Penetrant Testing Method)
- 영문명: Method of Penetrant Testing
- 대응 국제 규격: ISO 3452-1, ASTM E165
- 최신 개정: 2019년 (확인 기준)
- 적용 범위: 금속·비금속 표면의 개구 결함(균열·기공·라미네이션) 탐상

## 침투 탐상 방법 분류

### 침투제 종류
| 기호 | 종류 | 특징 |
|---|---|---|
| F | 형광 침투 (Fluorescent) | 자외선(블랙라이트) 조사, 감도 높음 |
| V | 염색 침투 (Visible Dye) | 가시광선 관찰, 현장 적용 편리 |
| D | 이중 감도 (Dual) | 형광+염색 겸용 |

### 현상제 종류
| 기호 | 종류 | 특징 |
|---|---|---|
| d | 건식 분말 | 거친 표면, 고온 부위 |
| a | 수용성 습식 | 넓은 면적 |
| s | 비수용성 습식 (에어로졸) | 정밀 탐상, 가장 일반적 |
| e | 무현상 | 형광 침투 전용 |

### 제거 방법 (잉여 침투제 제거)
| 기호 | 방법 |
|---|---|
| W | 수세 (Water Washable) |
| S | 용제 제거 (Solvent Removable) |
| E | 유화제 후처리 후 수세 (Post-emulsifiable) |

## 시험 절차 및 시간 기준

### 1단계: 전처리 (Pre-cleaning)
- 목적: 표면 오염물(녹·유분·도막) 완전 제거
- 방법: 세정제·그라인더·샌드블라스트
- 건조: 적용 전 표면 완전 건조 필수

### 2단계: 침투 적용
| 항목 | 기준값 |
|---|---|
| 침투 시간 (Penetration Time, PT) | 10 ~ 60 분 (재료·결함 종류에 따라) |
| 최소 침투 시간 | 10 분 (일반 금속 균열) |
| 권장 침투 시간 | 20 ~ 30 분 (용접부·주물) |
| 침투 시 표면 온도 | 10 ~ 52 °C |
| 적용 방법 | 브러시·스프레이·침지 |

### 3단계: 잉여 침투제 제거
- 용제 제거 (S형): 마른 천으로 닦은 후 용제 묻힌 천으로 닦기 (직접 스프레이 금지)
- 수세 (W형): 수온 10 ~ 38 °C, 수압 275 kPa 이하, 방향: 15 ~ 45°

### 4단계: 건조
- 온도: 52 °C 이하 (오븐 건조 시)
- 자연 건조 또는 저온 에어 건조

### 5단계: 현상제 적용
| 현상제 종류 | 현상 시간 |
|---|---|
| 비수용성 습식 (s) | 7 ~ 60 분 |
| 건식 분말 (d) | 7 ~ 60 분 |
| 수용성 습식 (a) | 10 ~ 60 분 |

### 6단계: 관찰 (Evaluation)
| 항목 | 형광 PT | 염색 PT |
|---|---|---|
| 조명 종류 | 자외선 (315 ~ 400 nm) | 가시광선 |
| 최소 자외선 강도 (UV-A) | 1,000 μW/cm² 이상 | — |
| 최대 가시광선 (형광 PT 시) | 20 lux 이하 | — |
| 최소 가시광선 (염색 PT 시) | 500 lux 이상 | 500 lux 이상 |
| 관찰 거리 | 300 ~ 600 mm | 300 ~ 600 mm |

## 합격 기준 — 결함 지시 분류

### 선형 지시 (Linear Indication)
- 정의: 길이 / 폭 비 > 3

| 결함 종류 | 합격 기준 |
|---|---|
| 선형 지시 | 길이 1.5 mm 초과 시 불합격 (1급 기준) |
| 선형 지시 | 길이 3.0 mm 초과 시 불합격 (2급 기준) |
| 선형 지시 | 길이 5.0 mm 초과 시 불합격 (3급 기준) |

### 원형 지시 (Rounded Indication)
- 정의: 길이 / 폭 비 ≤ 3

| 등급 | 단일 지시 최대 크기 | 비고 |
|---|---|---|
| 1급 | 1.5 mm 이하 | 정밀 부품 |
| 2급 | 3.0 mm 이하 | 일반 용접부 |
| 3급 | 4.5 mm 이하 | — |
| 4급 | 6.0 mm 이하 | 낮은 요구 |

### 결함 밀집도 기준 (2급 기준)
| 항목 | 기준값 |
|---|---|
| 3.6 cm² 이내 원형 지시 합계 | 30 mm 이하 |
| 인접 지시 간격 | 지시 크기의 2배 이상 (개별로 계산) |

### 균열 (Crack)
- **모든 균열 불합격** (크기에 관계없이)

## 검사 기록 필수 항목
1. 시험 일자·장소·시험체 식별
2. 침투제·현상제·제거제 종류·제품명
3. 침투 시간·현상 시간·표면 온도
4. 자외선 강도 또는 가시광선 조도 측정값
5. 결함 지시 스케치 또는 사진 (위치·크기·방향)
6. 합격·불합격 판정
7. 시험자 자격 (PT Level II 이상)

## 시험 인력 자격
- ISO 9712 또는 KS B 0845 기준
- PT Level I: 보조 수행 (단독 판정 불가)
- PT Level II: 단독 수행 및 판정 가능
- PT Level III: 절차서 작성, 감독

## 적용 공종 (토목·건설)
- 강교량 용접부 검사
- 강관 파일 용접이음 검사
- 압력 용기·배관 용접부
- 주물 결함 탐상
- PHC 파일 단부 강판 용접 검사

## 재료 취급 및 안전
- 가연성: 대부분의 용제형 침투제 인화점 38 °C 이상 — 화기 주의
- 환기: 밀폐 공간 작업 시 강제 환기 필수
- 피부 보호: 내용제성 장갑 착용
- 보관: 0 °C 이상 유지, 직사광선 피함

## 한계
- 표면 개구 결함만 탐상 가능 (내부 결함 불가)
- 다공성 재료(콘크리트·목재) 적용 불가
- 표면 거칠기 Ra 12.5 μm 이하 권장

## 관련 표준
- KS B 0814: 방사선 투과 시험 방법 (RT)
- KS B 0896: 초음파 탐상 시험 방법 (UT)
- KS B 0845: 비파괴 검사 기술사
- ISO 3452-1: 침투 탐상 시험 일반 원칙
- ISO 9712: 비파괴 시험 인원 자격

File: civil-materials-tests/sources/raw__ks__KS_F_2502_골재입도시험.md
# KS F 2502 — 골재의 체가름 시험 방법 — 출처: 국가표준인증통합정보시스템 (standard.go.kr) — 수집일: 2026-05-28

## 표준 정보
- 표준번호: KS F 2502
- 표준명: 골재의 체가름 시험 방법
- 적용 범위: 콘크리트용 잔골재(모래) 및 굵은 골재(자갈·쇄석)의 입도(粒度) 측정
- 최신 개정: 2022년 (확인 기준)

## 시험 목적
골재의 입도 분포를 파악하여 콘크리트 배합 설계에 적합한 골재 선정 및 품질 관리에 활용.

## 사용 체 규격 (KS A 5101-1 표준체)

### 굵은 골재용 체 (mm)
75, 63, 50, 40, 25, 20, 10, 5

### 잔골재용 체 (mm)
10, 5, 2.5, 1.2, 0.6, 0.3, 0.15

## 시험 장비 및 준비
- 저울: 시험 시료 질량의 0.1% 이하 감량 정밀도
- 체 세트: 눈금 편차 허용 범위 내 KS 규격체
- 건조기: (105 ± 5) °C 유지 가능
- 시료 건조: 항량(恒量)이 될 때까지 건조 (105 ± 5) °C

## 최소 시료 질량 (정량 기준)

| 최대 골재 치수 (mm) | 최소 시료 질량 (kg) |
|---|---|
| 10 이하 | 0.5 |
| 12.5 | 1 |
| 20 | 2 |
| 25 | 3 |
| 40 | 5 |
| 50 | 8 |
| 75 | 20 |

## 시험 절차
1. 시료를 (105 ± 5) °C에서 항량이 될 때까지 건조
2. 건조 질량 기록 (W₀)
3. 체를 눈이 큰 순서로 위에서 아래로 쌓아 체 세트 구성
4. 시료를 최상단 체에 투입 후 뚜껑 덮기
5. 기계적 진동 또는 수동으로 충분히 체가름 (최소 1분 이상, 1분 진동 후 통과율 < 0.1%까지)
6. 각 체에 남은 잔류량 칭량 및 기록

## 합격 기준 — 잔골재 (KS F 4009, KS F 2526 연동)

| 체 눈금 크기 (mm) | 잔류 누계율 (%) |
|---|---|
| 10 | 0 |
| 5 | 0 ~ 5 |
| 2.5 | 0 ~ 25 |
| 1.2 | 10 ~ 50 |
| 0.6 | 41 ~ 70 |
| 0.3 | 70 ~ 92 |
| 0.15 | 90 ~ 100 |

## 합격 기준 — 굵은 골재 (호칭치수 25 mm 기준)

| 체 눈금 크기 (mm) | 통과율 (%) |
|---|---|
| 40 | 100 |
| 25 | 90 ~ 100 |
| 20 | — |
| 10 | 20 ~ 55 |
| 5 | 0 ~ 10 |
| 2.5 | 0 ~ 5 |

## 조립률 (FM, Fineness Modulus) — 정량 기준

- **잔골재 조립률**: 2.3 ~ 3.1 (적합 범위)
- **굵은 골재 조립률**: 6.0 ~ 8.0 (일반 기준)
- 계산식: FM = (각 체 잔류 누계율의 합) / 100
  - 대상 체: 0.15, 0.3, 0.6, 1.2, 2.5, 5, 10, 20, 40, 80 mm 체

## 주요 품질 기준 정리

| 항목 | 기준값 |
|---|---|
| 잔골재 조립률 | 2.3 이상 3.1 이하 |
| 굵은 골재 최대 치수 허용 편차 | 표준값 ± 10% |
| 체가름 후 합계 손실률 | 시료 총 질량의 0.3% 이하 |
| 0.15 mm 체 통과량 (잔골재) | 5% 이하 (일반), 3% 이하 (마모 우려 콘크리트) |

## 결과 보고 항목
- 각 체의 잔류량 (g)
- 각 체의 잔류율 (%)
- 누계 잔류율 (%)
- 통과율 (%)
- 조립률 (FM)
- 최대 골재 치수 (mm)

## 관련 표준
- KS F 2526: 콘크리트용 골재 품질 기준
- KS F 4009: 레디믹스트콘크리트
- KS A 5101-1: 시험용 체

## 적용 공종
콘크리트 타설 전 골재 품질 확인, 배합 설계 검토, 레디믹스트콘크리트 납품 검수

File: civil-materials-tests/sources/raw__ks__KS_F_2526_콘크리트골재.md
# KS_F_2526_콘크리트골재.txt

_source_id: `civil-engineering-pack/raw/ks/KS_F_2526_콘크리트골재.txt`_

# KS F 2526 — 콘크리트용 골재 (Aggregates for concrete) — 출처: domain knowledge — verified against KDS/KCS citations — 수집일: 2026-05-28

[적용 범위]
콘크리트에 사용하는 잔골재 및 굵은 골재(천연·인공)의 품질을 규정한다.

[잔골재 (fine aggregate) 품질 — 일반]
- 입경 : 5 mm 체 95 % 이상 통과
- 절대건조밀도 : 2.5 g/cm³ 이상
- 흡수율 : 3.0 % 이하
- 안정성 (황산나트륨) : 10 % 이하
- 0.08 mm 체 통과량 : 3.0 % 이하 (콘크리트), 5.0 % 이하 (모르타르)
- 점토 덩어리 : 1.0 % 이하
- 유기 불순물 : 표준색 이하
- 염화물 (NaCl 환산) : 0.04 % 이하

[잔골재 입도]
조립률(F.M.) 2.3 ~ 3.1 권장

[굵은 골재 (coarse aggregate) 품질 — 일반]
- 최대치수 : 부재 최소치수의 1/5, 철근 최소 간격의 3/4, 슬래브 두께의 1/3 이하
- 절대건조밀도 : 2.5 g/cm³ 이상
- 흡수율 : 3.0 % 이하
- 안정성 (황산나트륨) : 12 % 이하
- 마모율 (로스앤젤레스) : 40 % 이하 (포장용 25 % 이하)
- 0.08 mm 체 통과량 : 1.0 % 이하
- 점토 덩어리 : 0.25 % 이하
- 연약한 알갱이 : 5.0 % 이하

[굵은 골재 표준 입도 (최대치수 25 mm)]
- 25 mm 체 통과 : 90 ~ 100 %
- 19 mm 체 통과 : 20 ~ 55 %
- 10 mm 체 통과 : 0 ~ 10 %
- 5 mm 체 통과 : 0 ~ 5 %

[단위용적질량 시험 (참조)]
KS F 2505. 잔골재 1.45 t/m³ 이상, 굵은 골재 1.50 t/m³ 이상.

[알칼리-실리카 반응성]
화학법(KS F 2545) 또는 모르타르봉법(KS F 2546)으로 무해(innocuous) 판정 필요.

[참조]
KS F 2502 골재 체가름 시험, KS F 2503 골재 밀도·흡수율 시험, KS F 2508 마모 시험.

File: civil-materials-tests/sources/raw__ks__KS_F_4002_시멘트품질기준.md
# KS F 4002 — 시멘트 콘크리트용 혼화재 — 출처: 국가표준인증통합정보시스템 (standard.go.kr) — 수집일: 2026-05-28

## 표준 정보
- 표준번호: KS F 4002
- 표준명: 시멘트 콘크리트용 혼화재 (Mineral Admixtures for Cement Concrete)
- 적용 범위: 콘크리트용 혼화재(플라이 애시, 고로 슬래그 미분말, 실리카 퓸 등)의 품질 기준
- 최신 개정: 2020년 (확인 기준)

## 적용 혼화재 종류

| 종류 기호 | 명칭 |
|---|---|
| FA | 플라이 애시 (Fly Ash) |
| GGBS | 고로 슬래그 미분말 (Ground Granulated Blast-furnace Slag) |
| SF | 실리카 퓸 (Silica Fume) |
| LP | 석회석 미분말 (Limestone Powder) |

## 플라이 애시 (FA) 품질 기준

### 1종 플라이 애시 (고급)

| 항목 | 기준값 |
|---|---|
| 강열 감량 (LOI) | 3.0% 이하 |
| 습기 | 1.0% 이하 |
| SiO₂ + Al₂O₃ + Fe₂O₃ 합계 | 70.0% 이상 |
| SO₃ | 1.0% 이하 |
| 분말도 (45 μm 체 잔류율) | 10.0% 이하 |
| 활성도 지수 (28일) | 90% 이상 |
| 활성도 지수 (91일) | 100% 이상 |
| 플로 값의 비 | 95% 이상 |
| 비표면적 | 2,500 cm²/g 이상 |

### 2종 플라이 애시 (표준)

| 항목 | 기준값 |
|---|---|
| 강열 감량 (LOI) | 5.0% 이하 |
| 습기 | 1.0% 이하 |
| 분말도 (45 μm 체 잔류율) | 40.0% 이하 |
| 활성도 지수 (28일) | 80% 이상 |
| 활성도 지수 (91일) | 90% 이상 |
| 플로 값의 비 | 95% 이상 |

### 3종 플라이 애시 (고CaO계)

| 항목 | 기준값 |
|---|---|
| 강열 감량 (LOI) | 6.0% 이하 |
| 팽창성 | 안정성 시험 합격 |
| 활성도 지수 (28일) | 80% 이상 |

## 고로 슬래그 미분말 (GGBS) 품질 기준

| 항목 | 1종 | 2종 | 3종 |
|---|---|---|---|
| 비표면적 (cm²/g) | 3,000 이상 | 4,000 이상 | 6,000 이상 |
| 활성도 지수 (7일, %) | 55 이상 | 55 이상 | 75 이상 |
| 활성도 지수 (28일, %) | 75 이상 | 75 이상 | 95 이상 |
| 활성도 지수 (91일, %) | 95 이상 | 95 이상 | 105 이상 |
| 염화물 이온량 (%) | 0.02 이하 | 0.02 이하 | 0.02 이하 |
| 이산화황 (SO₃, %) | 4.0 이하 | 4.0 이하 | 4.0 이하 |
| 산화마그네슘 (MgO, %) | 10.0 이하 | 10.0 이하 | 10.0 이하 |
| 강열 감량 (%) | 3.0 이하 | 3.0 이하 | 3.0 이하 |
| 유리 산화칼슘 (%) | 1.0 이하 | 1.0 이하 | 1.0 이하 |

## 실리카 퓸 (SF) 품질 기준

| 항목 | 기준값 |
|---|---|
| SiO₂ | 85.0% 이상 |
| 강열 감량 (LOI) | 6.0% 이하 |
| 수분 | 3.0% 이하 |
| 비표면적 | 15,000 cm²/g 이상 |
| 활성도 지수 (28일) | 105% 이상 |

## 사용량 기준 (시멘트 질량 대비 최대 치환율)

| 혼화재 종류 | 최대 치환율 (%) |
|---|---|
| 플라이 애시 1종 | 30 |
| 플라이 애시 2종 | 25 |
| 고로 슬래그 미분말 | 70 |
| 실리카 퓸 | 10 |

## 시험 방법

- 활성도 지수 시험: KS L 5105 (시멘트 강도 시험 방법)
- 분말도 시험: KS L 5106 (블레인법)
- 강열 감량: KS M ISO 1762
- 화학 분석: KS L 5120

## 품질 표시 항목
납품 시 시험성적서에 반드시 포함해야 할 항목:
1. 제조자명 및 제조 연월일
2. 종류 및 기호
3. 강열 감량 (%)
4. 분말도
5. 활성도 지수
6. 염화물 이온량

## 관련 표준
- KS L 5201: 포틀랜드 시멘트
- KS F 4009: 레디믹스트콘크리트
- KS F 2526: 콘크리트용 골재

File: civil-materials-tests/sources/raw__ks__KS_F_4017_PC강선강연선.md
# KS F 4017 — 프리스트레스트 콘크리트용 강선 및 강연선 — 출처: 국가표준인증통합정보시스템 (standard.go.kr) — 수집일: 2026-05-28

## 표준 정보
- 표준번호: KS F 4017
- 표준명: 프리스트레스트 콘크리트용 강선 및 강연선
- 영문명: Steel Wires and Strands for Prestressed Concrete
- 대응 국제 규격: ISO 6934-1~5, ASTM A416
- 최신 개정: 2019년 (확인 기준)
- 적용 범위: PC 구조물, PSC 교량, PC 파일, PC 슬래브 등에 사용하는 강선 및 강연선

## 제품 종류

### 강선 종류

| 종류 기호 | 명칭 | 특징 |
|---|---|---|
| SWPD | 이형 PC 강선 | 부착력 향상을 위한 이형 표면 |
| SWPR7A | 7선 강연선 (표준형) | 1 + 6 꼬임 구조, 가장 일반적 |
| SWPR7B | 7선 강연선 (컴팩트형) | 압축 처리, 동일 단면적에서 높은 파단력 |
| SWPR19 | 19선 강연선 | 대단면 케이블용 |

## 기계적 성질 기준 — SWPR7A (7선 강연선, 표준형)

| 공칭 지름 (mm) | 공칭 단면적 (mm²) | 인장 강도 (N/mm²) | 0.1% 내력 (N/mm²) | 파단 하중 (kN) |
|---|---|---|---|---|
| 9.3 | 51.6 | 1,720 이상 | 1,520 이상 | 88.8 이상 |
| 11.1 | 74.2 | 1,720 이상 | 1,520 이상 | 127.6 이상 |
| 12.4 | 92.9 | 1,720 이상 | 1,520 이상 | 159.8 이상 |
| 12.7 | 98.7 | 1,860 이상 | 1,670 이상 | 183.7 이상 |
| 15.2 | 138.7 | 1,860 이상 | 1,670 이상 | 258.0 이상 |
| 15.7 | 150.0 | 1,860 이상 | 1,670 이상 | 279.0 이상 |
| 17.8 | 191.0 | 1,720 이상 | 1,520 이상 | 328.5 이상 |

## 기계적 성질 기준 — SWPR7B (7선 강연선, 컴팩트형)

| 공칭 지름 (mm) | 공칭 단면적 (mm²) | 인장 강도 (N/mm²) | 파단 하중 (kN) |
|---|---|---|---|
| 12.4 | 99.0 | 1,860 이상 | 184.2 이상 |
| 12.7 | 107.0 | 1,860 이상 | 199.0 이상 |
| 15.2 | 149.0 | 1,860 이상 | 277.3 이상 |
| 15.7 | 165.0 | 1,860 이상 | 307.1 이상 |

## 기계적 성질 기준 — SWPD (이형 PC 강선)

| 공칭 지름 (mm) | 공칭 단면적 (mm²) | 인장 강도 (N/mm²) | 파단 하중 (kN) |
|---|---|---|---|
| 4.0 | 12.57 | 1,620 이상 | 20.4 이상 |
| 5.0 | 19.63 | 1,620 이상 | 31.8 이상 |
| 6.0 | 28.27 | 1,620 이상 | 45.8 이상 |
| 7.0 | 38.48 | 1,570 이상 | 60.4 이상 |
| 8.0 | 50.27 | 1,570 이상 | 78.9 이상 |
| 9.0 | 63.62 | 1,570 이상 | 99.9 이상 |

## 릴랙세이션 (이완) 기준 — 정량값

- **저이완형 (Low Relaxation)**: 초기 하중 70% 재하 후 1,000시간 후 이완율 2.5% 이하
- **표준형 (Relaxation)**: 초기 하중 70% 재하 후 1,000시간 후 이완율 8.0% 이하
- 시험 온도: (20 ± 1) °C
- 초기 하중: 파단 하중의 70%

## 연신율 기준

| 종류 | 최소 연신율 (%) | 측정 표점 거리 |
|---|---|---|
| SWPR7A, SWPR7B | 3.5 이상 | 공칭 지름 × 100 |
| SWPD | 4.0 이상 | 200 mm |

## 치수 허용차

| 공칭 지름 (mm) | 지름 허용차 (mm) | 단면적 허용차 (%) |
|---|---|---|
| 12.7 이하 | ± 0.40 | ± 2 |
| 12.7 초과 15.7 이하 | ± 0.40 | ± 2 |
| 15.7 초과 | ± 0.50 | ± 2 |

## 꼬임 방향 및 피치
- 꼬임 방향: 좌연(Z 꼬임) 또는 우연(S 꼬임), 수요자 지정
- 꼬임 피치: 공칭 지름의 12배 이상 18배 이하

## 표면 상태
- 유해한 녹, 유분, 피막, 균열 없어야 함
- 아연 도금 제품은 별도 KS D 8300 적용

## 시험 방법

| 시험 항목 | 방법 |
|---|---|
| 인장 시험 | KS B 0802 |
| 릴랙세이션 시험 | KS D 7002 별첨 방법 |
| 치수 측정 | 마이크로미터, 버니어캘리퍼스 |
| 꼬임 피치 | 직선 배치 후 계측 |

## 납품 시 시험성적서 필수 기재 항목
1. 제조자명 및 제조 연월일 (로트 번호)
2. 종류 및 공칭 지름
3. 인장 강도 (N/mm²)
4. 파단 하중 (kN)
5. 연신율 (%)
6. 릴랙세이션율 (%)
7. 치수 측정값

## 보관 및 취급
- 직접 지면 접촉 금지 (팔레트 또는 받침목 사용)
- 옥외 장기 보관 시 방청 처리 또는 덮개 사용
- 절단 시 기계 절단 또는 저온 절단 (열 절단 금지)

## 관련 표준
- KS D 3505: PC 강봉
- KS F 4030: PHC 파일
- KS D 7002: 강선 및 강연선의 기계적 시험 방법
- KS B 0802: 금속 재료 인장 시험 방법

File: civil-materials-tests/sources/raw__ks__KS_F_4030_PHC파일.md
# KS F 4030 — 원심력 고강도 프리스트레스트 콘크리트 말뚝 (PHC 파일) — 출처: 국가표준인증통합정보시스템 (standard.go.kr) — 수집일: 2026-05-28

## 표준 정보
- 표준번호: KS F 4030
- 표준명: 원심력 고강도 프리스트레스트 콘크리트 말뚝
- 영문명: Centrifugally Cast High Strength Prestressed Concrete Piles
- 최신 개정: 2016년 (확인 기준)
- 적용 범위: 건물·교량·항만 등 기초 공사에 사용하는 PHC 말뚝

## 종류 및 기호

| 종류 | 기호 | 설명 |
|---|---|---|
| A종 | PHC-A | 일반 지지력용 |
| B종 | PHC-B | 고지지력용 (A종보다 PC 강선 많음) |
| C종 | PHC-C | 초고지지력용 (최대 프리스트레스) |

## 치수 기준

| 바깥지름 (mm) | 두께 (mm) A·B·C종 | 길이 범위 (m) |
|---|---|---|
| 300 | 60 | 4 ~ 15 |
| 350 | 65 | 4 ~ 15 |
| 400 | 65 | 4 ~ 15 |
| 450 | 70 | 4 ~ 15 |
| 500 | 80 | 4 ~ 15 |
| 600 | 90 | 4 ~ 15 |
| 700 | 100 | 4 ~ 15 |
| 800 | 110 | 4 ~ 15 |
| 900 | 120 | 4 ~ 15 |
| 1000 | 130 | 4 ~ 15 |

## 치수 허용차

| 항목 | 허용차 |
|---|---|
| 바깥지름 | ± 5 mm |
| 두께 | ± 5 mm |
| 길이 | 0 ~ +100 mm |
| 직선도 | 길이의 0.1% 이하 |
| 단부 직각도 (양단) | 3 mm 이하 |

## 재료 기준

### 콘크리트
| 항목 | 기준값 |
|---|---|
| 설계 기준 압축 강도 (fck) | 80 N/mm² 이상 |
| 물/시멘트비 | 35% 이하 |
| 시멘트 사용량 | 500 kg/m³ 이상 |

### PC 강선 (KS F 4017 SWPD 기준 적용)
| 항목 | 기준값 |
|---|---|
| 인장 강도 | 1,570 N/mm² 이상 |
| 초기 프리스트레스 도입량 | 파단 하중의 75% 이하 |

## 프리스트레스 기준 (유효 프리스트레스)

| 종류 | 유효 프리스트레스 (N/mm²) |
|---|---|
| A종 | 4.0 이상 |
| B종 | 6.0 이상 |
| C종 | 8.0 이상 |

## 휨 파괴 하중 기준 (kN·m) — 외경 400 mm 기준

| 종류 | 균열 하중 (kN·m) | 파괴 하중 (kN·m) |
|---|---|---|
| A종 | 40 이상 | 80 이상 |
| B종 | 60 이상 | 120 이상 |
| C종 | 80 이상 | 160 이상 |

## 압축 파괴 하중 기준

| 외경 (mm) | A종 (kN) | B종 (kN) | C종 (kN) |
|---|---|---|---|
| 300 | 2,800 이상 | 3,500 이상 | 4,200 이상 |
| 400 | 4,500 이상 | 5,700 이상 | 6,800 이상 |
| 500 | 6,900 이상 | 8,600 이상 | 10,400 이상 |
| 600 | 9,800 이상 | 12,300 이상 | 14,800 이상 |

## 수밀성 (투수 시험)
- 수압 0.2 N/mm² 가압 후 30분 이상 경과 시 누수 없어야 함

## 제조 공정 개요
1. 강선 긴장 (prestress 도입)
2. 콘크리트 타설 (슬럼프 0 ~ 30 mm 이하 건경 배합)
3. 원심 성형 (4,000 ~ 5,000 rpm)
4. 상압 증기 양생 (60 ~ 70 °C, 6 ~ 8 시간)
5. 고압 증기 양생 (오토클레이브, 170 ~ 185 °C, 8 ~ 12 시간)
6. 탈형 후 수중 또는 습윤 양생

## 외관 검사 기준

| 결함 종류 | 허용 기준 |
|---|---|
| 균열 | 폭 0.05 mm 이하, 길이 200 mm 이하 (횡방향 허용 없음) |
| 들뜸 (박리) | 없어야 함 |
| 공극 (벌집) | 지름 20 mm × 깊이 10 mm 이하, 1개/m 이하 |
| 단부 결손 | 없어야 함 |

## 이음 방법

| 이음 종류 | 특징 |
|---|---|
| 용접 이음 (M.W.) | 단부 강판 맞댐 용접, 가장 일반적 |
| 무용접 이음 (기계식) | 핀 또는 볼트 체결 방식 |
| 충전식 이음 | 그라우트 충전 방식 |

## 시험 방법 및 빈도

| 시험 항목 | 시험 방법 | 시험 빈도 |
|---|---|---|
| 치수 측정 | 줄자·게이지 | 전수 검사 |
| 외관 검사 | 육안 | 전수 검사 |
| 압축 강도 | KS F 2405 | 로트당 3개 |
| 휨 파괴 하중 | KS F 4030 별첨 | 로트당 1개 |
| 압축 파괴 하중 | KS F 4030 별첨 | 필요시 |
| 수밀성 | KS F 4030 별첨 | 로트당 1개 |

## 납품 검수 체크 항목
1. 치수 (외경·두께·길이) 허용차 확인
2. 외관 결함 (균열·박리·공극) 육안 점검
3. 강도 시험성적서 (fck ≥ 80 N/mm²) 확인
4. 휨 파괴 하중 시험성적서 확인
5. 종류 기호 (A·B·C종) 및 납품 수량 대조
6. 단부 강판 용접 상태 확인

## 관련 표준
- KS F 4017: PC 강선 및 강연선
- KS D 3503: 일반 구조용 압연 강재 (단부 강판)
- KS F 2405: 콘크리트 압축 강도 시험 방법
- KS D 3517: 기계 구조용 탄소 강관

File: civil-materials-tests/sources/raw__ks__KS_L_5201_포틀랜드시멘트.md
# KS L 5201 — 포틀랜드 시멘트 — 출처: 국가표준인증통합정보시스템 (standard.go.kr) — 수집일: 2026-05-28

## 표준 정보
- 표준번호: KS L 5201
- 표준명: 포틀랜드 시멘트 (Portland Cement)
- 대응 국제 규격: ISO 10426-1, ASTM C150
- 최신 개정: 2016년 (확인 기준)
- 적용 범위: 보통·중용열·조강·저열·내황산염 포틀랜드 시멘트 5종의 품질 기준

## 시멘트 종류 및 기호

| 종류 | 기호 | 특성 |
|---|---|---|
| 보통 포틀랜드 시멘트 | 1종 | 일반 건설공사 범용 |
| 중용열 포틀랜드 시멘트 | 2종 | 수화열 제한, 댐·대형 기초 |
| 조강 포틀랜드 시멘트 | 3종 | 초기 강도 발현 우수 |
| 저열 포틀랜드 시멘트 | 4종 | 최저 수화열, 매스 콘크리트 |
| 내황산염 포틀랜드 시멘트 | 5종 | 황산염 환경 저항성 |

## 화학 성분 기준

### 1종 (보통 포틀랜드 시멘트)

| 항목 | 기준값 |
|---|---|
| 이산화규소 (SiO₂) | 20.0% 이상 |
| 산화알루미늄 (Al₂O₃) | — |
| 산화철 (Fe₂O₃) | — |
| 산화칼슘 (CaO) | — |
| 이산화황 (SO₃) | 3.5% 이하 |
| 산화마그네슘 (MgO) | 5.0% 이하 |
| 강열 감량 (LOI) | 3.0% 이하 |
| 불용 잔분 | 1.5% 이하 |
| 유리 산화칼슘 | 1.0% 이하 |

### 2종 (중용열 포틀랜드 시멘트) — 추가 제한

| 항목 | 기준값 |
|---|---|
| 알루민산3칼슘 (C₃A) | 8.0% 이하 |
| 7일 수화열 | 290 kJ/kg 이하 |
| 28일 수화열 | 335 kJ/kg 이하 |

### 3종 (조강 포틀랜드 시멘트)

| 항목 | 기준값 |
|---|---|
| SO₃ | 4.5% 이하 |
| MgO | 5.0% 이하 |
| LOI | 3.5% 이하 |

### 4종 (저열 포틀랜드 시멘트) — 추가 제한

| 항목 | 기준값 |
|---|---|
| C₃S | 35.0% 이하 |
| C₃A | 7.0% 이하 |
| 7일 수화열 | 250 kJ/kg 이하 |
| 28일 수화열 | 295 kJ/kg 이하 |

### 5종 (내황산염 포틀랜드 시멘트)

| 항목 | 기준값 |
|---|---|
| C₃A | 5.0% 이하 |
| C₄AF + 2·C₃A | 25.0% 이하 |

## 분말도 기준

| 종류 | 비표면적 (블레인법, cm²/g) |
|---|---|
| 1종 (보통) | 2,800 이상 |
| 2종 (중용열) | 2,800 이상 |
| 3종 (조강) | 3,300 이상 |
| 4종 (저열) | 2,800 이상 |
| 5종 (내황산염) | 2,800 이상 |

## 응결 시간 기준

| 종류 | 초결 (분) | 종결 (시간) |
|---|---|---|
| 1종 | 45 이상 | 10 이하 |
| 2종 | 45 이상 | 10 이하 |
| 3종 | 45 이상 | 10 이하 |
| 4종 | 60 이상 | 10 이하 |
| 5종 | 45 이상 | 10 이하 |

측정 방법: KS L 5103 (비캐 침에 의한 응결 시간 시험)

## 압축 강도 기준 (MPa) — 핵심 정량값

| 종류 | 3일 | 7일 | 28일 |
|---|---|---|---|
| 1종 (보통) | 12.5 이상 | 22.5 이상 | 42.5 이상 |
| 2종 (중용열) | — | 17.5 이상 | 42.5 이상 |
| 3종 (조강) | 24.0 이상 | 34.5 이상 | 49.0 이상 |
| 4종 (저열) | — | 17.5 이상 | 42.5 이상 |
| 5종 (내황산염) | 12.5 이상 | 22.5 이상 | 42.5 이상 |

시험체: 40 mm × 40 mm × 160 mm 프리즘 모르타르 공시체 (물/시멘트비 0.50, 표준사 사용)

## 안정성 (팽창성) 기준

| 항목 | 기준값 |
|---|---|
| 오토클레이브 팽창도 | 0.80% 이하 |

측정 방법: KS L 5107 (오토클레이브 팽창도 시험)

## 수화열 기준 (kJ/kg)

| 종류 | 7일 | 28일 |
|---|---|---|
| 2종 (중용열) | 290 이하 | 335 이하 |
| 4종 (저열) | 250 이하 | 295 이하 |
| 1·3·5종 | 규정 없음 | 규정 없음 |

## 주요 클링커 광물 조성 (보거스 화합물)

| 기호 | 화합물명 | 역할 |
|---|---|---|
| C₃S | 알라이트 (3CaO·SiO₂) | 초기 강도 발현 주성분 |
| C₂S | 벨라이트 (2CaO·SiO₂) | 장기 강도 기여 |
| C₃A | 알루민산3칼슘 (3CaO·Al₂O₃) | 초기 수화 속도 촉진, 황산염 취약 |
| C₄AF | 알루민산철4칼슘 (4CaO·Al₂O₃·Fe₂O₃) | 내황산염성 기여 |

## 포장 및 표시
- 포대 포장: 40 kg/포대 (허용 오차 ±1%)
- 벌크 시멘트: 중량 표시
- 표시 항목: 제조자명, 종류, 제조 연월일 또는 로트 번호

## 시험 방법 일람

| 시험 항목 | 관련 KS |
|---|---|
| 화학 분석 | KS L 5120 |
| 분말도 (블레인) | KS L 5106 |
| 응결 시간 | KS L 5103 |
| 압축 강도 | KS L 5105 |
| 안정성 | KS L 5107 |
| 수화열 | KS L 5109 |

## 품질 관리 적용
- 납품 검수 시 납품서와 시험성적서 대조 확인
- 반입 로트별 1회 이상 분말도 및 응결 시간 확인 권장
- 현장 보관 기간 3개월 초과 시 재시험 실시

## 관련 표준
- KS F 4009: 레디믹스트콘크리트
- KS F 4002: 시멘트 콘크리트용 혼화재
- KS L 5103, 5105, 5106, 5107, 5109, 5120

File: civil-materials-tests/sources/raw__standards__ks__KS_B_0801_인장시험편.md
# KS_B_0801_인장시험편.txt

_source_id: `civil-engineering-pack/raw/standards/ks/KS_B_0801_인장시험편.txt`_

# KS B 0801 — 금속재료 인장 시험편 (Test pieces for tensile test for metallic materials) — 출처: domain knowledge — verified against KDS/KCS citations — 수집일: 2026-05-28

[적용 범위]
KS B 0802의 인장 시험 방법에 사용하는 금속 시험편의 형상·치수·표시 방법.

[비례 시험편 — 게이지 길이]
- 일반 : Lo = 5.65 √Ao (Ao = 단면적, mm²) → 원형 단면 Lo = 5d
- 장형 : Lo = 11.3 √Ao → 원형 단면 Lo = 10d
- 결과는 시험편 형상 무관하게 비교 가능

[비례 시험편 — 표준 치수 (원형 단면)]
- 평행부 지름 d : 14, 12.5, 10, 8, 6, 5, 4, 3, 2.5 mm 등
- 평행부 길이 Lc : Lo + d ~ Lo + 2d (또는 Lo + d/2 이상)
- 그립부 지름 D : d × 1.4 이상
- 어깨부 곡률 반지름 R : d 이상

[판상 시험편 (1A·1B호) — 두께 0.5 ~ 25 mm]
- 표점 폭 b : 25 mm (1A호), 12.5 mm (1B호)
- 표점 거리 Lo : 50 mm (1A호), 25 mm (1B호)
- 평행부 길이 Lc : Lo + 2b
- 어깨부 곡률 반지름 R : 20 mm 이상

[2호·3호·4호 시험편 (구·신 호칭)]
- 2호 : 표점 50 mm, 폭 25 mm, 두께 원판
- 4호 : 표점 50 mm, 폭 25 mm (평행부 60 mm 이상)
- 5호 : 봉강·이형철근용. 표점 5d, 평행부 5.5d ~ 6d 이상

[14호 시험편 — 이형철근용]
- 표점 거리 : 호칭 지름의 5배 (5d)
- 평행부 : 호칭 지름의 5.5d 이상
- 단면적 : 호칭 단면적 사용

[표면 가공]
- 비례 시험편 : 표면 거칠기 Ra 3.2 μm 이하 권장
- 평행부 직각도 0.05 mm 이하
- 시험편에 노치(notch)·결함 금지

[표시]
시험편에 식별 번호, 채취 위치(LT/LP/TT 방향) 표시.

[참조]
KS B 0802 인장 시험 방법, KS D 3504 철근 봉강, KS D 3503 일반 구조용 강재.

File: civil-materials-tests/sources/raw__standards__ks__KS_F_2403_공시체제작.md
# KS_F_2403_공시체제작.txt

_source_id: `civil-engineering-pack/raw/standards/ks/KS_F_2403_공시체제작.txt`_

# KS F 2403 — 콘크리트의 강도 시험용 공시체 제작 방법 — 출처: domain knowledge — verified against KDS/KCS citations — 수집일: 2026-05-28

[적용 범위]
콘크리트의 강도 시험 (압축, 인장, 휨)에 사용하는 공시체를 제작하고 양생하는 방법을 규정한다.

[공시체 치수 — 원주형 (압축·쪼갬인장)]
- 표준 : 지름 φ150 mm × 높이 300 mm (지름:높이 = 1:2)
- 대안 : 지름 φ100 mm × 높이 200 mm (굵은 골재 최대치수 25 mm 이하 시)
- 지름은 굵은 골재 최대치수의 3배 이상

[공시체 치수 — 각주형 (휨)]
- 표준 : 150 × 150 × 530 mm
- 지간 길이 : 450 mm

[몰드]
강제(steel) 또는 플라스틱제. 비흡수성·비반응성. 누수 방지. 분리 가능.

[다짐]
- 슬럼프 50 mm 이상 : 다짐봉(φ16 mm)으로 3층 다짐, 각 층 25회 (φ150 몰드 기준)
- 슬럼프 50 mm 미만 : 진동기 사용
- φ100 몰드 : 각 층 15회

[양생 조건 — 표준 양생]
- 온도 : 20 ± 2 °C
- 상대 습도 : 95 % 이상 (또는 수중 양생)
- 거푸집 탈형 : 제작 후 16~72시간 사이
- 시험 시까지 표준 양생 유지

[현장 양생 (참고)]
구조물과 동일한 환경에서 양생. 거푸집 탈형 시기·환경이 구조물과 일치하도록.

[표시]
공시체 측면에 제작 일자·번호·시험 재령 표시.

[참조]
KS F 2405 압축강도 시험, KS F 2423 쪼갬인장 시험, KS F 2408 휨강도 시험.

File: civil-materials-tests/sources/raw__standards__ks__KS_F_2405_공시체압축강도시험.md
# KS_F_2405_공시체압축강도시험.txt

_source_id: `civil-engineering-pack/raw/standards/ks/KS_F_2405_공시체압축강도시험.txt`_

# KS F 2405 — 콘크리트의 압축강도 시험 방법 — 출처: domain knowledge — verified against KDS/KCS citations — 수집일: 2026-05-28

[적용 범위]
KS F 2403에 따라 제작된 원주형 공시체의 압축강도를 결정하는 시험 방법.

[시험 장비]
- 압축 시험기 : 압축 능력 검정 인증, 정밀도 ±1 % 이내
- 가압판 : 평면도 0.02 mm 이내, 직경 ≥ 공시체 지름
- 캡핑(capping) : 황 모르타르, 시멘트 페이스트 또는 무캡핑 압축장치(neoprene pad 사용 가능)

[공시체 준비]
- 시험 직전 표면 수분 제거
- 양 단면 평면도 : 0.05 mm 이내
- 단면과 축의 직각도 : 0.5° 이내
- 지름은 직각 2방향 측정 평균 (0.1 mm 단위)

[재하 속도]
- 표준 : 0.6 ± 0.4 MPa/s (= 0.2 ~ 1.0 MPa/s)
- 파괴 직전 속도 일정 유지, 조정 금지

[시험 재령]
- 표준 : 28일
- 조기 강도 평가 : 3일, 7일
- 장기 강도 : 56일, 91일

[압축강도 산정]
fc = P / A
- fc : 압축강도 (MPa, 0.1 MPa 단위)
- P : 최대 하중 (N)
- A : 공시체 단면적 (mm², 측정 지름 평균값으로 계산)

[보정 — 높이/지름 비 (h/d)]
표준은 h/d = 2.0. h/d가 1.75, 1.50, 1.25, 1.00일 때 각각 보정계수 0.98, 0.96, 0.93, 0.87 곱함.

[유효성]
3개 공시체 평균. 1개 값이 평균에서 15 % 이상 벗어나면 그 값 제외.

[보고 항목]
공시체 치수, 제작일, 시험일, 재령, 최대하중, 압축강도, 파괴 형태, 양생 조건.

[참조]
KS F 2403 공시체 제작.

File: civil-materials-tests/sources/raw__standards__ks__KS_F_2526_콘크리트골재.md
# KS_F_2526_콘크리트골재.txt

_source_id: `civil-engineering-pack/raw/standards/ks/KS_F_2526_콘크리트골재.txt`_

# KS F 2526 — 콘크리트용 골재 (Aggregates for concrete) — 출처: domain knowledge — verified against KDS/KCS citations — 수집일: 2026-05-28

[적용 범위]
콘크리트에 사용하는 잔골재 및 굵은 골재(천연·인공)의 품질을 규정한다.

[잔골재 (fine aggregate) 품질 — 일반]
- 입경 : 5 mm 체 95 % 이상 통과
- 절대건조밀도 : 2.5 g/cm³ 이상
- 흡수율 : 3.0 % 이하
- 안정성 (황산나트륨) : 10 % 이하
- 0.08 mm 체 통과량 : 3.0 % 이하 (콘크리트), 5.0 % 이하 (모르타르)
- 점토 덩어리 : 1.0 % 이하
- 유기 불순물 : 표준색 이하
- 염화물 (NaCl 환산) : 0.04 % 이하

[잔골재 입도]
조립률(F.M.) 2.3 ~ 3.1 권장

[굵은 골재 (coarse aggregate) 품질 — 일반]
- 최대치수 : 부재 최소치수의 1/5, 철근 최소 간격의 3/4, 슬래브 두께의 1/3 이하
- 절대건조밀도 : 2.5 g/cm³ 이상
- 흡수율 : 3.0 % 이하
- 안정성 (황산나트륨) : 12 % 이하
- 마모율 (로스앤젤레스) : 40 % 이하 (포장용 25 % 이하)
- 0.08 mm 체 통과량 : 1.0 % 이하
- 점토 덩어리 : 0.25 % 이하
- 연약한 알갱이 : 5.0 % 이하

[굵은 골재 표준 입도 (최대치수 25 mm)]
- 25 mm 체 통과 : 90 ~ 100 %
- 19 mm 체 통과 : 20 ~ 55 %
- 10 mm 체 통과 : 0 ~ 10 %
- 5 mm 체 통과 : 0 ~ 5 %

[단위용적질량 시험 (참조)]
KS F 2505. 잔골재 1.45 t/m³ 이상, 굵은 골재 1.50 t/m³ 이상.

[알칼리-실리카 반응성]
화학법(KS F 2545) 또는 모르타르봉법(KS F 2546)으로 무해(innocuous) 판정 필요.

[참조]
KS F 2502 골재 체가름 시험, KS F 2503 골재 밀도·흡수율 시험, KS F 2508 마모 시험.

File: civil-materials-tests/sources/raw__standards__ks__KS_F_4009_레디믹스트콘크리트.md
# KS_F_4009_레디믹스트콘크리트.txt

_source_id: `civil-engineering-pack/raw/standards/ks/KS_F_4009_레디믹스트콘크리트.txt`_

# KS F 4009 — 레디믹스트 콘크리트 (Ready-mixed concrete) — 출처: domain knowledge — verified against KDS/KCS citations — 수집일: 2026-05-28

[적용 범위]
KS F 4009는 토목·건축 구조물에 사용되는 레디믹스트 콘크리트(레미콘)의 종류, 품질, 시험 방법, 검사, 운반 및 인도에 대한 규정을 정한다.

[종류 표시]
호칭 강도 - 슬럼프 (또는 슬럼프 플로) - 굵은 골재 최대 치수
예) 24-150-25 : 호칭강도 24 MPa, 슬럼프 150 mm, 굵은 골재 최대 치수 25 mm

[강도 (압축강도)]
재령 28일 압축강도가 호칭강도 이상이어야 한다.
연속 3회 시험 평균치 ≥ 호칭강도, 1회 시험치 ≥ 호칭강도 - 3.5 MPa (호칭강도 35 MPa 미만 시)
연속 3회 시험 평균치 ≥ 호칭강도, 1회 시험치 ≥ 호칭강도 × 0.9 (호칭강도 35 MPa 이상 시)

[슬럼프 허용차]
- 슬럼프 25 mm 호칭 : ±10 mm
- 슬럼프 50 mm·65 mm 호칭 : ±15 mm
- 슬럼프 80 mm 이상 호칭 : ±25 mm
- 슬럼프 플로 500·600·700 mm : ±100 mm (고유동 콘크리트)

[공기량 허용차]
- 보통 콘크리트 : 4.5 ± 1.5 %
- 경량 콘크리트 : 5.0 ± 1.5 %
- 포장 콘크리트 : 4.5 ± 1.5 %
- 고강도 콘크리트 : 3.5 ± 1.5 %

[염화물 함유량]
- 굳지 않은 콘크리트 중 염화물 이온(Cl-) 총량 : 0.30 kg/m³ 이하 (원칙)
- 발주자 승인 시 0.60 kg/m³ 이하까지 허용

[운반 시간]
배합 후 1.5시간 이내 타설 완료가 원칙(주위 기온 25 °C 이하). 25 °C 초과 시 1.0시간 이내.

[인도 검사 항목]
슬럼프, 공기량, 염화물 함유량, 압축강도(공시체 채취), 단위용적질량, 시멘트 종류, 굵은 골재 최대치수.

[참조]
KS F 2402 슬럼프 시험, KS F 2403 공시체 제작, KS F 2405 압축강도 시험, KS F 2526 골재.
